Repository: Ghoniem-Org/RadCluster

# RadCluster

**Graph-based cluster dynamics for irradiated materials.**

RadCluster is a physics-based simulation suite for the evolution of radiation-induced
defect populations — self-interstitial atom (SIA) dislocation loops, vacancy and
helium–vacancy cavities, free interstitial helium, and (in development) solute
segregation and precipitation — in crystalline solids under neutron or ion
irradiation. The reference host material is the reduced-activation
ferritic–martensitic (RAFM) steel **EUROFER-97**, the European structural candidate
for fusion first-wall and blanket components.

The distinguishing feature of the code is that the cluster-dynamics master equation is
not hand-written per material. Instead, a material is *declared* as a
**Reaction Admissibility Graph** (RAG) whose edges are elementary reactions drawn from
a fixed catalogue of ten abstract classes; the right-hand side of the ODE system is
then assembled by walking that graph. Adding a new host material is a declaration,
not a rewrite of the solver.

- **Current release** — `v2.2.0`, the active module `radcluster_code/`. This
  release changes what a checkout contains, not what the solver computes: the
  five archived modules, the assistant's local session state and the
  `Claude outputs/` scratch directory are no longer tracked — 226 files and
  27 MB fewer in the working tree (240 MB → 212 MB). Run output under
  `radcluster_code/output/` stays gitignored as before, still with the single
  exemption for the designated reference run. Note that this does not shrink the *download*:
  git still fetches the full history, which retains every one of those files.
  The physics is unchanged from `v2.1.2`, which carried the
  Frenkel-pair conservation correction (§2.9); `v2.1.1` renamed the module. The
  preceding graph-based baseline is tagged `v2.0.0` (see *Archived modules*
  below — they are no longer carried in a clone).
- **Languages** — Python (model definition, orchestration, post-processing) and
  C++17 (production ODE solver, SUNDIALS/CVODE).
- **License** — MIT.
- **Primary reference** — N. M. Ghoniem, *A Generalized Graph-Based Cluster Dynamics
  Framework for Irradiated Materials*, Journal of Nuclear Materials (submitted, 2026);
  [`docs/Formulation/cluster_dynamics_framework/Generalized_Cluster_Dynamics.pdf`](docs/Formulation/cluster_dynamics_framework/Generalized_Cluster_Dynamics.pdf).
  Section and equation numbers throughout the code and this README refer to that document.

---

## Contents

1. [Capabilities](#1-capabilities)
2. [Methodology](#2-methodology)
3. [Repository structure](#3-repository-structure)
4. [Installation](#4-installation) — [container image](#40-container-image-no-build-required)
5. [Quick start](#5-quick-start)
6. [Inputs](#6-inputs)
7. [Outputs and provenance](#7-outputs-and-provenance)
8. [Examples, tests and verification](#8-examples-tests-and-verification)
9. [Computational aspects](#9-computational-aspects)
10. [Documentation](#10-documentation)
11. [Publications and how to cite](#11-publications-and-how-to-cite)
12. [Repository conventions](#12-repository-conventions)
13. [License and contact](#13-license-and-contact)

---

## 2. Methodology

#### Retired side branches: the method applied outside radiation damage

Two further projects were developed on orphan branches of this repository and
have since been retired. They are preserved as tags rather than branches, on the
remote as well as locally:

| Tag | Project |
|---|---|
| `gsd-freeze-genealogy` | Genealogy Dynamics — a two-sex cluster-dynamics model of the U.S. population |
| `gsd-freeze-market` | Stock-Market Dynamics — S&P 500 market-regime cluster dynamics |

Both were ports of this repository's abstract layers, not separate codebases.
Each integrated the same master equation of Section 2.1 and kept the same
Reaction Admissibility Graph structure — a binned state space, a source,
admissible transitions between bins, and sinks. Only the host declaration
changed, which is the point worth recording:

| | Vertices (state) | Source | Transitions | Sinks |
|---|---|---|---|---|
| **RadCluster** | defect clusters binned by size | displacement cascade | growth, shrinkage, coalescence, character conversion | network dislocations, grain boundaries, precipitates |
| **Genealogy** | people binned by pedigree depth, in paternal and maternal populations | immigration | cross-population mating and births | death, emigration |
| **Stock market** | regime bins — momentum × trailing volatility | index entry | measured Markov drift, bilinear herding flux | index exit |

To bring one back as a working branch:

```bash
git checkout -b Genealogy-Dynamics gsd-freeze-genealogy
```

Be aware of what that does to the working tree. Checking out an orphan branch
deletes RadCluster's tracked files — they remain safely in `main` and in the
object store — and leaves behind everything `main` did *not* track: build
output, run directories, virtual environments.

File: radcluster_code/Eurofer_micro_database/FerriticSteelsMicroData.ipynb (part 1 of 4)
# Irradiated Microstructure of Ferritic / Ferritic–Martensitic Steels
## Experimental database, temperature fits and loop size-distribution fits

**Source data** — `FerriticSteels_RadiationDatabase.xlsx` (this directory), read *directly and
only* from its raw sheets so that every plotted point is traceable to a sheet row, a
literature reference and a DOI.

**Narrative source** — Appendix G (*Experimental Database*) of
`Ferritic_Martensitic_Steel_Microstructure.pdf`, N. M. Ghoniem (2026), together with the
`README` and `Summary_Trends` sheets of the workbook.

**Purpose** — provide a single, self-contained, reproducible processing of the raw
measurements into (i) temperature-dependent fits of dislocation-loop and void/cavity
number density and mean size, and (ii) lognormal fits of the measured dislocation-loop
size distributions, in a form that can be compared directly against `RadCluster`
cluster-dynamics predictions.

This notebook replaces the three earlier, mutually redundant notebooks
(`EuroferMicroData.ipynb`, `EuroferExperiments.ipynb`, `EuroferRadiationMicro.ipynb`).

---
# 1. The irradiated microstructure of F/M steels

Reduced-activation ferritic/martensitic (RAFM) steels — EUROFER97, F82H, T91, HT9, and the
Fe–9Cr / Fe–12Cr model alloys — start from a **tempered-martensite** condition: a lath
structure with a high pre-existing network dislocation density
($\rho_d \sim 10^{14}$ m⁻²), M₂₃C₆ carbides on prior-austenite and lath
boundaries, and finely dispersed MX (TaC, VN) particles. Under irradiation four
populations develop, and it is these that the database records.

### 1.1 Dislocation loops
Displacement cascades produce self-interstitial clusters that grow into prismatic
dislocation loops with two Burgers vectors in bcc iron:

| Loop type | Burgers vector | Character | Where it dominates |
|---|---|---|---|
| $a/2\langle 111\rangle$ | $\tfrac12\langle111\rangle$ | glissile, 1-D glide | $T \lesssim 300$ °C in EUROFER97 |
| $a\langle 100\rangle$ | $\langle100\rangle$ | sessile | $T \gtrsim 350$ °C; T91/HT9 at all doses, 376–460 °C |

Below ~300 °C the visible population is dominated by sub-3 nm **"black dots"**
(unresolved clusters, ~90 % of the population at 250 °C); resolved loops appear
as a shoulder at 5–15 nm. Above 350 °C the distribution becomes a well-developed
right-skewed **log-normal** centred at 10–13 nm, and above ~460 °C loops are
absorbed into the network dislocation structure. Obstacle strengths for dispersed-barrier
hardening are $\alpha \approx 0.45$–$0.54$ for $a\langle100\rangle$ and $\alpha \approx 0.17$
for $\tfrac12\langle111\rangle$ loops.

### 1.2 Cavities — voids and helium bubbles
F/M steels are exceptionally swelling-resistant compared with austenitic steels. The cavity
population is:

* **unimodal**, sub-2 nm, He-stabilised *sub-critical bubbles* at low dose or low
  temperature (all EUROFER97 conditions at 330–340 °C, and T91/HT9 below
  ~17–20 dpa), with $N_v \sim 10^{21}$ m⁻³ and swelling $< 0.02$ %;
* **bimodal** beyond ~35 dpa at 376–420 °C — a high-density small-bubble
  population ($d < 2$ nm, $\sim10^{21}$ m⁻³) coexisting with a lower-density
  *super-critical growing void* population ($d > 2$ nm, $\sim10^{19}$–$10^{20}$ m⁻³),
  separated by a valley near the critical radius $r_c \approx 1$ nm.

Despite its lower density the void population dominates swelling, since
$\Delta V/V \propto \sum_i N_i d_i^3$. Peak swelling occurs at 400–450 °C.

### 1.3 Radiation-induced precipitates
$\alpha'$ (Cr-rich bcc) forms in 9–12 %Cr steels at 250–380 °C and is absent above
~420 °C; G-phase (Mn–Ni–Si) is radiation-induced in T91 and HT9; MX and
M₂₃C₆ undergo radiation-enhanced coarsening. These are recorded in the workbook
(`Neutron_Precipitates`, `Ion_Precipitates`) but are **not fitted here** — this notebook is
restricted to loops and voids, as required.

---
## 2. Data sources

All rows come from the raw sheets of `FerriticSteels_RadiationDatabase.xlsx`:

| Sheet | Irradiation | Feature | Materials |
|---|---|---|---|
| `Neutron_DislocLoops` | neutron (fast / mixed / spallation) | dislocation loops | EUROFER97, EUROFER-ODS, F82H, T91, HT9, Fe-9Cr, Pure Fe |
| `Ion_DislocLoops` | self-ion, Kr⁺, dual-beam | dislocation loops | HT9, T91, T92, F82H, ODS, Fe-9Cr, CLAM, EUROFER97 |
| `Neutron_Voids_Swelling` | neutron | voids / cavities | EUROFER97, T91, HT9, Pure Fe |
| `Ion_Voids_Swelling` | self-ion, dual/triple beam | voids | HT9, T91, T92, ODS-FM, F82H |
| `Ion_He_Bubbles` | He⁺, dual Fe+He, spallation | He bubbles | ODS variants, CLAM, F82H, T91, Fe-12Cr |
| `Loop_Size_Distributions` | neutron + ion | loop size histograms | EUROFER97, EUROFER-ODS |

### Primary literature

The **#** column is the reference number printed on every data point in Sections 5–10
and appended to every legend entry in Section 9: a point labelled `7` was measured in
reference 7. The same number is repeated in the caption table under each figure, so a
marker can be traced to a row of the database and from there to the paper.

| # | Reference | Material | Irradiation | Facility | Dose (dpa) | $T$ (°C) | Method |
|---|---|---|---|---|---|---|---|
| 1 | Klimenkov 2012 — JNM 426(2012)52 <sup>+</sup> | EUROFER97 | N, fast | BOR-60 | 15, 32 | 330–335 | WBDF TEM |
| 2 | Gaganidze 2011 — JNM 417(2011)93 | EUROFER97 | N, fast | BOR-60 | 16.3 | 250–415 | BF/DF TEM |
| 3 | Gaganidze 2016 — NME 9(2016)471 <sup>+</sup> | EUROFER97 | N, mixed | HFR Petten | 15 | 300 | BF/DF TEM |
| 4 | Dethloff 2016 — NME 9(2016)471 | EUROFER97 | N, fast | BOR-60 (ARBOR) | 15 | 300 | WBDF TEM |
| 5 | Klimenkov 2017 — JNM 493(2017)426 | EUROFER-ODS | N, fast | BOR-60 | 16.3 | 350 | WBDF TEM |
| 6 | Wan 2010 — *not resolved* <sup>?</sup> | F82H | N, spallation | SINQ/STIP-III | 20 | 345 | BF/DF TEM |
| 7 | Gao 2018 — JNM 504(2018)122 <sup>+</sup> | T91 | N, fast | BOR-60 | 15.4, 35.1 | 376 | TEM/STEM/APT |
| 8 | Gao 2019 — JNM 523(2019)421 <sup>+</sup> | HT9 | N, fast | BOR-60 | 17.1, 35.1 | 377 | TEM/STEM/APT |
| 9 | Zhong 2021 — JNM 552(2021)153001 | T91, NF616 | N, fast | ATR | 4.3 | 469 | TEM/STEM |
| 10 | Zhong 2024 — JNM 593(2024)154990 | F/M steels | N, fast | — | — | — | TEM/STEM |
| 11 | Yan 2021 — JNM 557(2021)153207 | HT9 | N, fast | ATR | 4.02 | 300 | S/TEM + APT |
| 12 | Lambrecht 2014 — JNM 533(2020)152130 <sup>+</sup> | Fe-9Cr | N, fission | BR2 | 2.0 | 300 | WBDF TEM |
| 13 | Lambrecht 2009 — JNM 385(2009)334 | Pure Fe | N, fission | multiple | 0.19 | 300 | PAS + TEM |
| 14 | Eldrup 1999 — JNM 271–272(1999)97 | Pure Fe | N, fission | multiple | 0.79 | 60 | BF/DF TEM |
| 15 | English 1982 — JNM 108–109(1982)222 | Pure Fe | N, fission | reactors | 1.0 | 400 | BF/DF TEM |
| 16 | Gelles 1990s (Garner review) — *not resolved* <sup>?</sup> | HT9 | N, fast | EBR-II / FFTF | 200 | 420 | TEM |
| 17 | Rouffié 2014 — HAL cea-02383837 | EUROFER97 | Fe³⁺ dual-beam | CEA Saclay | 26 | 400 | TEM |
| 18 | Zheng 2018 — Phil. Mag. 98(2018)2440 | HT9 | Kr⁺ in-situ | IVEM | 4 | 420–470 | in-situ TEM |
| 19 | Toloczko 2015 — JNM 462(2015)458 <sup>+</sup> | HT9 | Fe⁺⁺ 5 MeV | accelerator | 140 | 440 | TEM/STEM |
| 20 | Toloczko 2024 — *not resolved* <sup>?</sup> | T91 | Fe³⁺+He²⁺ | dual-ion | 16.6–72 | 369–520 | TEM/STEM |
| 21 | Getto 2015 — JNM 465(2015)116 | HT9, T91, T92 | Fe⁺⁺ 5 MeV | accelerator | 75–650 | 460 | STEM ADF+EDX |
| 22 | Ando 2018 — *not resolved* <sup>?</sup> | F82H | Fe³⁺ 6.4 MeV | accelerator | 30 | 300 | WBDF TEM |
| 23 | Swenson & Wharry 2018 — JNM 502(2018)30 | Fe-9Cr ODS, HCM12A | Fe²⁺ | accelerator | 3 | 500 | TEM |
| 24 | Jiang 2024 — *not resolved* <sup>?</sup> | Fe-9Cr, Fe-9Cr-C | Fe¹³⁺ 3.5 MeV | accelerator | 3 | 450 | TEM |
| 25 | Boulanger & Serruys 2009 — JNM 386–388(2009)441 | EUROFER97 | Kr²⁺ 700 keV | JANNUS-Saclay | 3 | 350 | WBDF TEM |
| 26 | Liu 2023 — *not resolved* <sup>?</sup> | CLAM, ODS-FM | Fe²⁺, Fe+He | accelerator | 11–500 | 350–550 | TEM+EDS |
| 27 | Song 2018 — JNM 502(2018)76 | Y-Ti / Y-Al / Y-Al-Zr ODS | dual Fe+He | accelerator | 30 | 550 | TEM |
| 28 | Wakai 2002 — JNM 307–311(2002)278 | F82H | Fe+He+H triple | TIARA | 20–50 | 400–500 | BF TEM |
| 29 | Yutani 2007 — J. ASTM Int. 4(2007)JAI100701 | 14.5Cr-ODS | He⁺ | accelerator | 0.2 | 300–700 | TEM |
| 30 | Dai 2004 — *not resolved* <sup>?</sup> | F82H | spallation | SINQ | 10.7–19.6 | 165–305 | TEM |
| 31 | Jia 2005 — JNM 343(2005)212 | T91 | spallation | SINQ | ≤ 11.8 | 165–305 | TEM |
| 32 | Schroeder & Trinkaus 1986 — JNM 141–143(1986)723 <sup>+</sup> | Fe-12Cr | He⁺ | accelerator | $<1$ | 250–400 | TEM |
| 33 | Auger 2019 — JNM 528(2020)151852 <sup>+</sup> | 14YWT | Fe⁹⁺ 70 MeV | CAMS/LLNL | 21 | 450 | TEM+APT |
| 34 | Rogozhkin 2020 — Inorg. Mater. Appl. Res. 11(2020)359 | RUSFER-EK-181 | Fe ion | accelerator | 6 | 250–400 | TEM+APT |
| 35 | Gilbon 1988 — JNM 155–157(1988)1268 | F17, EM12 | dual-beam ion | accelerator | — | $<500$ | TEM |
| 36 | Konstantinovic 2021 — JNM 545(2021)152724 <sup>+</sup> | ODS-EUROFER | He⁺ / dual Au+He | accelerator | — | RT | TEM |
| 37 | Was 2025 (IAEA CRP) — JNM 616(2025)156065 | T91 (round robin) | Fe²⁺ | 13 laboratories | ~47 | 376 | TEM |
| 38 | Lee 2021 — *not resolved* <sup>?</sup> | FC92-B, Gr.92 | Fe⁺⁺ 3.5 MeV | accelerator | 480 | 475 | TEM |

<sup>+</sup> The workbook's author-year label is not the first author of the paper it points
to (e.g. reference 1 is published as Weiß *et al.*, reference 7 as Jiao *et al.*, reference 8
as Zheng *et al.*, reference 19 as Getto *et al.*, reference 36 as Emelyanova *et al.*).
The labels are kept unchanged because the whole database is keyed on them.
References 3 and 4 are two workbook labels for the *same* publication, which reports both
the HFR-Petten and the BOR-60 irradiations; they are numbered separately so that the
sheet rows remain distinguishable.

<sup>?</sup> No published paper could be matched to the label. The workbook's own
`DOI / Source` column is **not** used as the citation anywhere above: most of its entries
are malformed, and the well-formed ones mostly resolve to unrelated papers. Every
citation given here was re-resolved by matching title and content against Crossref, and
where that failed nothing was invented.

---
## 3. Experimental conditions represented

* **Alloys** — EUROFER97 and EUROFER-ODS (9Cr-WTaV RAFM), F82H (8Cr-2W RAFM),
  T91 / T92 / NF616 / Gr.92 (9Cr F/M), HT9 / HCM12A (12Cr F/M), CLAM, RUSFER-EK-181,
  ODS variants (Y-Ti-O, Y-Al-O, 14YWT), model Fe-9Cr and Fe-12Cr, and pure α-Fe.
  All are in the normalised-and-tempered (tempered martensite) condition except the model
  alloys (annealed/homogenised ferrite) and the mechanically alloyed ODS grades.
* **Irradiation sources** — fast-reactor neutrons (BOR-60, EBR-II/FFTF, ATR, BR2),
  mixed-spectrum neutrons (HFR Petten, HFIR), spallation (SINQ/STIP), self-ions
  (Fe²⁺/Fe³⁺, 2.5–70 MeV), Kr⁺/Kr²⁺, single He⁺, and dual/triple
  (Fe+He, Fe+He+H) beams.
* **Dose** — 0.19 to 650 dpa. **Temperature** — 60 to 550 °C (333–823 K).
* **Dose rate** — neutron $\sim 6\times10^{-7}$ dpa/s versus ion $\sim 10^{-4}$–$10^{-3}$
  dpa/s, i.e. **three orders of magnitude higher for ions**. This is the single most
  important systematic difference between the two data classes.
* **Technique** — TEM in bright-field / dark-field / weak-beam dark-field, STEM-ADF,
  in-situ TEM, with APT, SANS and nanoindentation as complements.

### 3.1 General trends (Appendix G.1–G.5, G.8; Tables G.32–G.33)

**Loops vs temperature (fixed dose).** Loop density peaks at 280–320 °C. Below that,
visible density is *artificially* suppressed because most defects remain sub-resolution
black dots; above it, thermal diffusion accelerates coarsening and large loops are absorbed
into the network. EUROFER97 at 16.3 dpa: $N_d = 1.2\times10^{22}$ m⁻³ at 300 °C
falling to $0.5\times10^{22}$ m⁻³ at 415 °C; T91 at 15.4 dpa falls from
$1.0\times10^{22}$ at 376 °C to $\sim0.1\times10^{22}$ m⁻³ at 460 °C.
Mean size rises monotonically: EUROFER97 2.5 nm (250 °C) $\to$ 12.5 nm (415 °C);
T91 ~8 nm (376 °C) $\to >25$ nm (460 °C).

**Loops vs dose (fixed temperature).** Accumulation regime ($\lesssim 5$ dpa):
$N_d \propto \phi^n$ with $n<1$ and $\bar d \propto \phi^m$ with $m \approx 0.3$–0.5.
Saturation regime ($\gtrsim 15$–20 dpa): density saturates (EUROFER97 at 330 °C:
1.4 $\to$ 1.7 $\times10^{22}$ m⁻³ from 15 to 32 dpa) or decreases as loops convert
to network dislocations (T91, HT9), while mean size keeps growing.

**Voids.** Unimodal sub-2 nm bubbles below ~415 °C; bimodal beyond ~35 dpa
at 376–420 °C; bell-shaped swelling peaking at 400–450 °C. Steady-state
self-ion swelling rates at 460 °C: HT9 0.033 %/dpa, T91 0.007 %/dpa, T92
~0.002 %/dpa. A higher He/dpa ratio raises bubble density and triggers the bimodal
transition earlier.

**Neutron vs ion.** Ion irradiation reproduces neutron microstructures only after a
**+60–70 °C temperature shift**, because of the ~$10^{3}$ higher dose rate. Ions
give a more symmetric, spatially more homogeneous loop field and a larger
$\langle100\rangle$ fraction (~40 % vs ~20–30 % at 300 °C). Neutron
irradiation is strongly heterogeneous: loop density near pre-existing dislocation lines
($\sim10^{23}$ m⁻³) exceeds the matrix value ($\sim10^{20}$ m⁻³) by three
orders of magnitude.

---
# 4. Method

### 4.1 Reading the raw cells
Database cells are free text: `~10–15`, `<5 (black dots)`, `High (>1.4)`,
`~5×10²⁰`, `Bimodal: ~0.5 (small); <0.1 (large)`. They are reduced as follows.

| Pattern | Rule |
|---|---|
| `a–b` (range) | arithmetic mean for sizes/temperatures, **geometric** mean for doses and densities |
| `~x`, `≈x` | value taken as `x` |
| `<x`, `>x` | value taken as `x` and the row flagged `bound` |
| `(×10²² est.)` | recognised as a *unit annotation*, stripped before parsing |
| `A×10^k`, `10^k` | absolute scientific notation, overrides the column's declared unit |
| `p; q` (bimodal) | the two populations are **summed** to a total cavity density |
| `N/R`, `Reported`, `Wide scatter`, `High`, `Bimodal: …` | no numeric value $\Rightarrow$ row dropped for that quantity |

Superscript digits appear in two Unicode encodings in this workbook
(U+00B9/B2/B3 for ¹²³, U+2070–2079 for the rest). Both are normalised to a **caret**
form, `10²²` $
ightarrow$ `10^22`, rather than to bare digits: flattening the superscript
would turn `10²²` into `1022`, which is indistinguishable from a literal `>100`, and the
power-of-ten scanner would read that cell as $10^{0}$. With the caret the scanner can
require it, so `>100` falls through to the plain-number branch and is multiplied by the
column's declared unit.

### 4.2 Data-quality repair
The workbook was repaired at source on 2026-07-27 and now needs no code-side fixups.
Four defects were corrected in the spreadsheet itself:

* `Ion_He_Bubbles`, Schroeder & Trinkaus (1986) Fe-12Cr row — the pre-irradiation
  microstructure had been split across two cells, displacing every field from column E
  rightwards by $+1$. Read against the header it gave a missing dose and temperature and
  a mean bubble diameter of 325 nm (in fact the temperature range, 250–400 °C).
* `Ion_Voids_Swelling`, density column header — declared $	imes 10^{22}$ m⁻³ while every
  entry in the column was written in absolute form (`~5×10²⁰`). The header now reads
  m⁻³, consistent with the `unit = 1` this sheet is read with.
* `Ion_DislocLoops`, CLAM row — density `~10²²–10²³` in a column declared
  $	imes 10^{22}$ m⁻³; now `~1–10` in the column's own units.
* `Neutron_Voids_Swelling`, pure-Fe row — density `>100 (×10²² est.)`, which repeated the
  unit already carried by the header; now `>100`.

`ROW_FIXUPS` is retained but empty, as the hook for any future single-row repair.

### 4.3 Ion temperature shift
Following Appendix G.8, ion-irradiation temperatures are shifted by
$\Delta T = -60$ °C onto a **neutron-equivalent temperature** axis $T_\mathrm{eq}$ before
fitting. Neutron and spallation points are not shifted. The shift is a documented switch
(`T_SHIFT_ION`); set it to 0 to disable.

### 4.4 The fitting function
The simplest model consistent with the data is a **two-parameter log-linear (Arrhenius)
form**. Writing $y$ for either a number density $N$ (m⁻³) or a mean diameter
$\bar d$ (nm),

$$\ln y \;=\; a + b\,x, \qquad x = T\ \text{(K)}\quad\text{or}\quad x = 1000/T\ (\mathrm{K}^{-1}).$$

The corresponding probability model is **log-normal** with a temperature-dependent median,

$$y \mid x \;\sim\; \mathrm{Lognormal}\!\left(a + bx,\; s^2\right),\qquad
\mathrm{median}(y) = e^{a+bx},\qquad
\mathrm{GSD} = e^{s},$$

so that $y$ lies within a factor $e^{2s}$ of the fitted median for ≈95 % of
observations. For each panel the following are reported:

* $a \pm \sigma_a$, $b \pm \sigma_b$ — coefficients and standard errors;
* $s^2$ — residual variance in $\ln y$, and $\mathrm{GSD} = e^{s}$ — the multiplicative
  scatter about the fit;
* $R^2$;
* the **geometric mean** and **geometric standard deviation** of the group (the
  distribution parameters when temperature is ignored), and the arithmetic mean $\pm$
  standard deviation;
* for the $1000/T$ form, the effective activation energy from
  $y = y_0 e^{-E_\mathrm{eff}/k_\mathrm{B}T}$, i.e. $E_\mathrm{eff} = -1000\,b\,k_\mathrm{B}$.

Fits degrade gracefully: with $n = 2$ the line is exactly determined and no residual
variance is defined; with $n < 2$, or no temperature spread, only the mean is reported.

### 4.5 What is plotted
Every graph is a separate figure, has **no title**, and uses **20 pt** fonts for axis
labels and tick labels, **10 pt** for the inset legend, and 13 pt for the reference tags
on the points — large enough to read against 20 pt axes, small enough that thirty tags on
one panel stay separable. Marker **colour encodes the material**
and marker **shape encodes the irradiation class** (● neutron, ▲ ion, ■ He-bubble
measurement, ◆ spallation). Each point carries the **number of the paper it was measured
in** (Section 2), so points from one source share a tag; the caption table below each
figure repeats that number beside the reference, while its own `#` column indexes the
rows in order of increasing $T_\mathrm{eq}$. The solid black line is the fit to all points in the panel;
the dashed blue line, where shown, is the neutron-only fit — free of the ion dose-rate
offset. The grey band is the $\pm 2s$ (≈95 %) log-normal prediction band.

> **Caveat that matters for interpretation.** These panels pool many alloys, doses,
> facilities and TEM protocols. The strong monotonic temperature trends of Appendix G
> Fig. G.11 are *within-series* trends (one alloy, one dose, one facility). Pooled across
> the database, alloy-to-alloy and dose-rate scatter is comparable to the temperature
> signal, so several fitted slopes are not statistically significant. The reported
> standard errors and $R^2$ make this explicit and should be quoted with any use of these
> coefficients.

```
import os, re, io, logging
import numpy as np
import pandas as pd
import matplotlib
import matplotlib.pyplot as plt

logging.getLogger("matplotlib.font_manager").setLevel(logging.ERROR)   # silence font-cache chatter

XLSX = "FerriticSteels_RadiationDatabase.xlsx"
assert os.path.exists(XLSX), f"workbook not found next to the notebook: {os.path.abspath(XLSX)}"

# Times New Roman throughout, with STIX (matplotlib's bundled Times-metric face) for
# mathtext so text and equations match.  Two non-obvious requirements:
#   * `font.family` must be a LIST, not "serif" plus a `font.serif` list - only the list
#     form activates per-glyph fallback.  Times New Roman has no U+27E8/U+27E9
#     (the angle brackets in the Burgers-vector labels, e.g. 1/2<111>); DejaVu Sans
#     supplies them.  With the "serif" form those glyphs render as dummy boxes.
#   * STIX ships inside matplotlib's own font directory but is silently ignored when the
#     font cache predates the install, in which case mathtext falls back to DejaVu Sans
#     and clashes with the Times body text.  Register the bundled faces if they are absent.
import glob as _glob
from matplotlib import font_manager as _fm
if "STIXGeneral" not in {f.name for f in _fm.fontManager.ttflist}:
    _ttf = os.path.join(os.path.dirname(matplotlib.__file__), "mpl-data", "fonts", "ttf")
    for _p in _glob.glob(os.path.join(_ttf, "STIX*.ttf")):
        _fm.fontManager.addfont(_p)
    print("registered matplotlib's bundled STIX faces (font cache was stale)")

plt.rcParams.update({
    "font.family": ["Times New Roman", "DejaVu Sans"],
    "mathtext.fontset": "stix",
    "font.size": 20, "axes.labelsize": 20, "axes.titlesize": 20,
    "xtick.labelsize": 20, "ytick.labelsize": 20, "legend.fontsize": 10,
    "figure.dpi": 110, "savefig.bbox": "tight",
})

PT_LABEL_FS = 13             # reference tags on the data points (not a legend)

KB = 8.617333262e-5          # Boltzmann constant, eV/K
T_SHIFT_ION = -60.0          # neutron-equivalent temperature shift for ions (Appendix G.8)
INCLUDE_HE_BUBBLES = True    # treat the Ion_He_Bubbles sheet as part of the cavity population
print("workbook:", os.path.abspath(XLSX))
```

workbook: D:\GitHub\RadCluster\radcluster_code\Eurofer_micro_database\FerriticSteels_RadiationDatabase.xlsx

### 4.6 Cell parsers

```
# --- unicode normalisation ---------------------------------------------------
# Superscripts appear in TWO encodings in this workbook: 1/2/3 are Latin-1
# (U+00B9/B2/B3) while the rest are the Unicode superscript block (U+2070-2079).
# A naive [\u2070-\u2079] class silently misses 123, turning "7.4x10^23" into 7.4.
_SUP = {"\u2070":"0","\u00b9":"1","\u00b2":"2","\u00b3":"3","\u2074":"4",
        "\u2075":"5","\u2076":"6","\u2077":"7","\u2078":"8","\u2079":"9","\u207b":"-"}
_DASH = {"\u2212":"-", "\u2013":"-", "\u2014":"-"}

def _clean(s):
    """Normalise superscript runs to a caret form, and unify dashes.

    A run of superscript characters becomes "^" followed by the digits, so
    "10²²" -> "10^22" and "10⁻³" -> "10^-3".  Flattening the run to bare
    digits instead (the obvious reading) is *not* reversible: it turns "10²²" into
    "1022", which the power-of-ten scanner in `parse_density` cannot distinguish
    from a literal ">100" -- that cell would then be read as 1 x 10^0.  The caret
    marks the exponent unambiguously, so the scanner can require it.
    """
    out, in_sup = [], False
    for c in str(s):
        if c in _SUP:
            if not in_sup:
                out.append("^")
                in_sup = True
            out.append(_SUP[c])
        else:
            in_sup = False
            out.append(c)
    s = "".join(out)
    for k, v in _DASH.items():
        s = s.replace(k, v)
    return s

_NONNUM = re.compile(r"(?i)^\s*(n/?r|n/?a|reported|wide scatter|obs\.?|observable|"
                     r"high|low|non-negligible|significant.*|density unchanged|"
                     r"decreases.*|higher.*|linear increase.*|slightly.*|"
                     r"variable|various|mixed.*|rt|-|nan)\s*$")

def _bound_dir(s):
    if "<" in s or "\u2264" in s: return "<"
    if ">" in s or "\u2265" in s: return ">"
    return ""

def parse_scalar(x, reduce="mean"):
    """Free-text cell -> (value, flags, bound_direction). NaN when non-numeric."""
    flags = set()
    if x is None or (isinstance(x, float) and np.isnan(x)):
        return np.nan, flags, ""
    if isinstance(x, (int, float)):
        return float(x), flags, ""
    s = _clean(x).strip()
    if not s or _NONNUM.match(s) or re.match(r"(?i)^\s*bimodal", s):
        return np.nan, flags, ""          # "Bimodal: <2 + >2" has no single mean
    bd = _bound_dir(s)
    if bd:
        flags.add("bound")
    s = re.sub(r"\([^)]*[\u00d7x]\s*10[^)]*\)", " ", s)      # drop "(x10^22 est.)"
    body = re.sub(r"[~\u2248<>\u2264\u2265]", " ", s)
    nums = [float(v) for v in re.findall(r"\d+\.?\d*", re.sub(r"\([^)]*\)", " ", body))]
    if not nums:
        nums = [float(v) for v in re.findall(r"\d+\.?\d*", body)]
    if not nums:
        return np.nan, flags, bd
    if len(nums) == 1:
        return nums[0], flags, bd
    flags.add("range")
    a, b = nums[0], nums[1]
    v = float(np.sqrt(a*b)) if (reduce == "geom" and a > 0 and b > 0) else float(0.5*(a+b))
    return v, flags, bd

def parse_density(x, unit=1e22):
    """Density cell -> (m^-3, flags, bound_direction). `unit` = column's declared unit."""
    flags = set()
    if x is None or (isinstance(x, float) and np.isnan(x)):
        return np.nan, flags, ""
    if isinstance(x, (int, float)):
        return float(x) * unit, flags, ""
    s = _clean(x).strip()
    if not s or _NONNUM.match(s):
        return np.nan, flags, ""
    bd = _bound_dir(s)
    if bd:
        flags.add("bound")
    if ";" in s:                       # "~0.5 (small); <0.1 (large)" -> total cavity density
        tot, ok = 0.0, False
        for part in s.split(";"):
            v, f, _ = parse_density(part, unit)
            if np.isfinite(v):
                tot += v; ok = True; flags |= f
        flags.add("multi")
        return (tot if ok else np.nan), flags, bd
    s_na = re.sub(r"\([^)]*[\u00d7x]\s*10[^)]*\)", " ", s)   # unit annotation, not a value
    annotated = s_na != s
    body = re.sub(r"[~\u2248<>\u2264\u2265]", " ", s_na)
    if not annotated:
        vals = []
        # The caret is mandatory (see _clean): without it ">100" would match as
        # 10^0 and the cell would be read as 1 m^-3 instead of 100 x the unit.
        _POW = r"(?:(\d+\.?\d*)\s*[\u00d7x]\s*)?10\s*\^\s*(-?\d+)"
        for m in re.finditer(_POW, body):
            try:
                vals.append(float(m.group(1) or 1.0) * 10.0 ** int(m.group(2)))
            except ValueError:
                pass
        if vals:
            if len(vals) > 1:
                flags.add("range")
                return float(np.exp(np.mean(np.log(vals)))), flags, bd
            return vals[0], flags, bd
    v, f, _ = parse_scalar(body, reduce="geom")
    return (v * unit if np.isfinite(v) else np.nan), flags | f, bd
```

### 4.7 Sheet map, row repair, and database assembly

```
# Column indices are 0-based into each raw sheet; `skip` is the first data row.
SPEC = {
 "Neutron_DislocLoops":    dict(skip=3, dose=7, temp=8,  size=9,  dens=10, ref=16,
                                src=5, fac=6, burg=12,   unit=1e22, defect="loop", kind="loop"),
 "Ion_DislocLoops":        dict(skip=4, dose=8, temp=10, size=11, dens=12, ref=16,
                                src=5, fac=7, burg=13,   unit=1e22, defect="loop", kind="loop"),
 "Neutron_Voids_Swelling": dict(skip=3, dose=7, temp=8,  size=9,  dens=10, ref=16,
                                src=5, fac=6, burg=None, unit=1e22, defect="void", kind="void/bubble"),
 "Ion_Voids_Swelling":     dict(skip=4, dose=8, temp=10, size=11, dens=12, ref=17,
                                src=5, fac=7, burg=None, unit=1.0,  defect="void", kind="void"),
 "Ion_He_Bubbles":         dict(skip=4, dose=6, temp=9,  size=10, dens=11, ref=16,
                                src=4, fac=5, burg=None, unit=1.0,  defect="void", kind="He bubble"),
}

# DATA-QUALITY REPAIR (see 4.2).  The workbook itself was repaired on 2026-07-27:
# the column shift in the Schroeder & Trinkaus (1986) Fe-12Cr row of `Ion_He_Bubbles`
# was corrected at source, so no row-specific column map is needed any more.  The hook
# is kept, empty, as the right place for any future single-row repair.
ROW_FIXUPS = {}

def _s(v):
    t = str(v).strip()
    return "" if t.lower() == "nan" else t

def _irr_class(src, sheet):
    """Neutron / Spallation / Ion.  Only Ion receives the -60 C equivalence shift."""
    s = src.lower()
    if "spall" in s:
        return "Spallation"
    if s.startswith("neutron"):
        return "Spallation" if "spall" in s else "Neutron"
    if s.startswith(("ion", "fe", "kr", "he", "dual", "single", "self")) or sheet.startswith("Ion_"):
        return "Ion"
    return "Neutron"

def load_sheet(name):
    base = SPEC[name]
    raw = pd.read_excel(XLSX, sheet_name=name, header=None).iloc[base["skip"]:]
    rows = []
    for _, r in raw.iterrows():
        mat = _s(r.iloc[0])
        if not mat:
            continue
        sp = dict(base); sp.update(ROW_FIXUPS.get((name, mat), {}))
        dose, _f1, dbd = parse_scalar(r.iloc[sp["dose"]], reduce="geom")
        temp, _f2, tbd = parse_scalar(r.iloc[sp["temp"]], reduce="mean")
        size, sf,  _   = parse_scalar(r.iloc[sp["size"]], reduce="mean")
        dens, nf,  _   = parse_density(r.iloc[sp["dens"]], unit=sp["unit"])
        src = _s(r.iloc[sp["src"]])
        rows.append(dict(
            defect=sp["defect"], cavity_kind=sp["kind"], sheet=name,
            irradiation=_irr_class(src, name), material=mat, alloy=_s(r.iloc[1]),
            dose=dose, dose_bound=dbd, T_C=temp, T_bound=tbd,
            size_nm=size, size_flags=",".join(sorted(sf)),
            dens_m3=dens, dens_flags=",".join(sorted(nf)),
            ref=_s(r.iloc[sp["ref"]]), facility=_s(r.iloc[sp["fac"]]), irr_src=src,
            burgers=_s(r.iloc[sp["burg"]]) if sp["burg"] is not None else ""))
    return pd.DataFrame(rows)

def build_database():
    sheets = ["Neutron_DislocLoops", "Ion_DislocLoops",
              "Neutron_Voids_Swelling", "Ion_Voids_Swelling"]
    if INCLUDE_HE_BUBBLES:
        sheets.append("Ion_He_Bubbles")
    d = pd.concat([load_sheet(s) for s in sheets], ignore_index=True)
    d["T_K"] = d["T_C"] + 273.15
    d["T_K_eq"] = d["T_K"] + np.where(d["irradiation"].eq("Ion"), T_SHIFT_ION, 0.0)
    lo = (d["dose"] < 1) | ((d["dose_bound"] == "<") & (d["dose"] <= 1))
    d["dose_group"] = np.where(d["dose"].isna(), "unknown", np.where(lo, "<1 dpa", ">=1 dpa"))
    d["series"] = np.where(d["cavity_kind"].eq("He bubble"), "He bubble", d["irradiation"])
    return d

DB = build_database()
print(f"rows read: {len(DB)}   |   applied row repairs: {len(ROW_FIXUPS)}")
print(DB.groupby(["defect", "dose_group"]).agg(
        rows=("material", "size"), n_density=("dens_m3", "count"),
        n_size=("size_nm", "count")).to_string())
print("\nrows with no usable dose (excluded from both dose groups):")
print(DB.loc[DB.dose_group == "unknown", ["defect", "material", "ref"]].to_string(index=False))
```

rows read: 68   |   applied row repairs: 1
                   rows  n_density  n_size
defect dose_group                         
loop   <1 dpa         2          2       2
       >=1 dpa       33         27      32
       unknown        1          0       0
void   <1 dpa         4          3       4
       >=1 dpa       26         17      21
       unknown        2          0       2

rows with no usable dose (excluded from both dose groups):
defect            material                 ref
  loop    9Cr-NbMo (model)          Zhong 2024
  void 17Cr ferritic (F17)         Gilbon 1988
  void         ODS-EUROFER Konstantinovic 2021

### 4.8 Reference numbering

```
# --- reference numbering -------------------------------------------------------
# Every plotted point is tagged with the number of the *paper* it came from, so the
# same number appears wherever that source appears, in every panel.  This list is
# the single place those numbers are defined; Section 2 renders it as a table.
#
# The workbook's own `DOI / Source` column could not be used as the citation: most
# of its entries are malformed, and the well-formed ones mostly resolve (Crossref)
# to unrelated papers.  Every citation below was therefore re-resolved by matching
# the paper's *title and content* against Crossref.  Two flags are carried:
#   "+"  the publication's first author differs from the workbook's author-year
#        label (the label is kept, because the whole database is keyed on it);
#   "?"  no published paper could be matched - no citation is invented;
#   "w"  title as recorded in the `Loop_fractions` sheet, journal not resolved.
REFERENCES = [
    (1,  "Klimenkov 2012",           "JNM 426(2012)52",                    "+"),
    (2,  "Gaganidze 2011",           "JNM 417(2011)93",                    ""),
    (3,  "Gaganidze 2016",           "NME 9(2016)471",                     "+"),
    (4,  "Dethloff 2016",            "NME 9(2016)471",                     ""),
    (5,  "Klimenkov 2017",           "JNM 493(2017)426",                   ""),
    (6,  "Wan 2010",                 "",                                   "?"),
    (7,  "Gao 2018",                 "JNM 504(2018)122",                   "+"),
    (8,  "Gao 2019",                 "JNM 523(2019)421",                   "+"),
    (9,  "Zhong 2021",               "JNM 552(2021)153001",                ""),
    (10, "Zhong 2024",               "JNM 593(2024)154990",                ""),
    (11, "Yan 2021",                 "JNM 557(2021)153207",                ""),
    (12, "Lambrecht 2014",           "JNM 533(2020)152130",                "+"),
    (13, "Lambrecht 2009",           "JNM 385(2009)334",                   ""),
    (14, "Eldrup 1999",              "JNM 271-272(1999)97",                ""),
    (15, "English 1982",             "JNM 108-109(1982)222",               ""),
    (16, "Gelles 1990s",             "",                                   "?"),
    (17, "Rouffi\u00e9 2014",             "HAL cea-02383837",                   ""),
    (18, "Zheng 2018",               "Phil. Mag. 98(2018)2440",            ""),
    (19, "Toloczko 2015",            "JNM 462(2015)458",                   "+"),
    (20, "Toloczko 2024",            "",                                   "?"),
    (21, "Getto 2015",               "JNM 465(2015)116",                   ""),
    (22, "Ando 2018",                "",                                   "?"),
    (23, "Swenson & Wharry 2018",    "JNM 502(2018)30",                    ""),
    (24, "Jiang 2024",               "",                                   "?"),
    (25, "Boulanger & Serruys 2009", "JNM 386-388(2009)441",               ""),
    (26, "Liu 2023",                 "",                                   "?"),
    (27, "Song 2018",                "JNM 502(2018)76",                    ""),
    (28, "Wakai 2002",               "JNM 307-311(2002)278",               ""),
    (29, "Yutani 2007",              "J. ASTM Int. 4(2007)JAI100701",      ""),
    (30, "Dai 2004",                 "",                                   "?"),
    (31, "Jia 2005",                 "JNM 343(2005)212",                   ""),
    (32, "Schroeder & Trinkaus 1986","JNM 141-143(1986)723",               "+"),
    (33, "Auger 2019",               "JNM 528(2020)151852",                "+"),
    (34, "Rogozhkin 2020",           "Inorg. Mater. Appl. Res. 11(2020)359", ""),
    (35, "Gilbon 1988",              "JNM 155-157(1988)1268",              ""),
    (36, "Konstantinovic 2021",      "JNM 545(2021)152724",                "+"),
    (37, "Was 2025",                 "JNM 616(2025)156065",                ""),
    (38, "Lee 2021",                 "",                                   "?"),
    # --- introduced by the `Loop_fractions` sheet (Section 12) -------------------
    # This sheet records its sources as full titles rather than as author-year keys,
    # and no DOI column.  The titles below are reproduced from the workbook and
    # flagged "w": author, year and title are as recorded there, and the journal was
    # not independently resolved, so nothing is asserted that the sheet does not say.
    (39, "Dethloff 2018",            "Review and critical assessment of dislocation "
                                     "loop analyses on EUROFER 97",        "w"),
    (40, "Klimenkov 2011",           "Characterization of radiation induced defects "
                                     "in EUROFER 97 after neutron irradiation", "w"),
    (41, "Klimenkov 2020",           "Correlation of microstructural and mechanical "
                                     "properties of neutron irradiated EUROFER97 steel", "w"),
    (42, "Klimenkov 2021",           "Post-irradiation microstructural examination of "
                                     "EUROFER-ODS steel irradiated at 300 and 400 C", "w"),
    (43, "Wei\u00df 2012",               "Quantitative characterization of microstructural "
                                     "defects in up to 32 dpa neutron irradiated EUROFER97", "w"),
    (44, "Chauhan 2021",             "Post-irradiation annealing of neutron-irradiated "
                                     "EUROFER97",                          "w"),
    (45, "Sch\u00e4ublin 2002",          "Microstructure of irradiated ferritic-martensitic "
                                     "steels",                             "w"),
    (46, "Chen 2013",                "Irradiation effects of HT-9 martensitic steel", "w"),
    (47, "Rogozhkin 2019a",          "The influence of Fe-ion irradiation on the "
                                     "microstructure of reduced-activation F/M steel", "w"),
    (48, "Rogozhkin 2019b",          "Study of microscopic origins of radiation hardening "
                                     "of Eurofer 97 in a simulation experiment with ions", "w"),
    (49, "Brimbal 2015",             "Microstructural characterization of Eurofer-97 and "
                                     "Eurofer-ODS before and after multi-beam ion irradiation", "w"),
    (50, "Zhang 2014",               "Irradiation-induced evolution of mechanical properties "
                                     "and microstructure of Eurofer 97", "w"),
    (51, "Kaiser 2018",              "Investigation of microstructure defects in EUROFER97 "
                                     "under He+Fe3+ dual ion beam irradiation", "w"),
]

# The same paper is spelled several ways across the workbook's sheets.
REF_ALIAS = {
    "Getto 2015 (Gao/Was group)":   "Getto 2015",
    "Yutani 2007 / Kimura group":   "Yutani 2007",
    "Rouffi\u00e9 2014 (HAL)":           "Rouffi\u00e9 2014",
    "Was 2025 (IAEA CRP)":          "Was 2025",
    "Gelles 1990s (Garner review)": "Gelles 1990s",
}

REF_NO   = {k: n for n, k, _c, _f in REFERENCES}
REF_CITE = {k: c for _n, k, c, _f in REFERENCES}

def ref_key(s):
    """Workbook reference string -> canonical key (variant spellings collapsed)."""
    s = str(s).strip()
    return REF_ALIAS.get(s, s)

def ref_no(s):
    """Workbook reference string -> the number printed on the data points."""
    return REF_NO.get(ref_key(s), 0)

DB["ref_key"] = DB["ref"].map(ref_key)
DB["ref_no"]  = DB["ref"].map(ref_no)

_unkeyed = sorted(DB.loc[DB.ref_no == 0, "ref"].unique())
print(f"references defined: {len(REFERENCES)}   |   "
      f"database rows keyed: {int((DB.ref_no > 0).sum())} of {len(DB)}   |   "
      f"sources actually used: {DB.loc[DB.ref_no > 0, 'ref_no'].nunique()}")
print("without a resolved citation:",
      ", ".join(f"[{n}] {k}" for n, k, c, _f in REFERENCES if not c))
if _unkeyed:
    print("UNKEYED reference strings (fix REFERENCES/REF_ALIAS):", _unkeyed)
```

references defined: 38   |   database rows keyed: 68 of 68   |   sources actually used: 38
without a resolved citation: [6] Wan 2010, [16] Gelles 1990s, [20] Toloczko 2024, [22] Ando 2018, [24] Jiang 2024, [26] Liu 2023, [30] Dai 2004, [38] Lee 2021

### 4.9 Fitting and plotting machinery

```
def loglin_fit(x, y):
    """OLS of ln(y) on x.  Returns coefficients, standard errors and residual statistics."""
    x = np.asarray(x, float); y = np.asarray(y, float)
    g = np.isfinite(x) & np.isfinite(y) & (y > 0)
    x, y = x[g], y[g]
    n = len(x)
    out = dict(n=n)
    if n == 0:
        return out
    ly = np.log(y)
    out.update(gm=float(np.exp(ly.mean())), mean=float(y.mean()),
               gsd=float(np.exp(ly.std(ddof=1))) if n > 1 else np.nan,
               sd=float(y.std(ddof=1)) if n > 1 else np.nan)
    if n < 2 or np.ptp(x) == 0:
        return out
    X = np.column_stack([np.ones(n), x])
    beta, *_ = np.linalg.lstsq(X, ly, rcond=None)
    res = ly - X @ beta
    dof = n - 2
    out.update(a=float(beta[0]), b=float(beta[1]), dof=dof)
    if dof > 0:
        s2 = float(res @ res / dof)
